Repository: mattlnhn/thermal-contact-resistance

# internship

## IHCP solver based on the function specification method to calculate unknown heat transfer coefficients

Explanation of the maths involved in this can be found in the .pdf.
To use this code, place the data file (.dat, .csv, .txt, etc.) in this directory, change the filenames in upstreamdownstream.m and main.m, and run upstreamdownstream.m then main.m.

temp1I_PC_QBC.m (one interface, perfect conduction, heat flux boundary conditions) and temp2I_CR_QBC (two interfaces, contact resistance, heat flux boundary conditions) are functions implementing a tri-diagonal matrix method to solve the direct problem in the specified scenarios.

Column headings in the data file should be: pos, load, time, T_oven, T_Cu1, T_Cu2, T_Inco1, T_H25, T_Inco2, T_Cu3, T_Cu4.

File: transient/material_properties.md
a0 + a1\*T + a2\*T^2 (in deg C)

**Inconel 718**

k

a0 = 9.5164989
a1 = 0.0216787
a2 = -0.0000039

c_p

a0 = 363.8195515
a1 = 0.1233661
a2 = 0.0000527

rho

a0 = 8190
a1 = 0
a2 = 0

**Haynes 25**

k

a0 = 9.9905357
a1 = 0.0205437
a2 = -0.000003

c_p

a0 = 396.5228931
a1 = 0.2075422
a2 = 0.0000134

rho

a0 = 9070
a1 = 0
a2 = 0

**Cu**

k

a0 = 385
a1 = 0
a2 = 0

c_p

a0 = 399.5814286
a1 = -0.0585714
a2 = 0
rho
a0 = 8940
a1 = 0
a2 = 0
